Repository: ultranaut/strain-life

# Strain Life

---

Calculating mean stress effects on strain-life fatigue behavior.

## Some random notes
  * [Cyclic Deformation & Strain-life (ε-N) Approach]( https://www.efatigue.com/training/Chapter_5.pdf )
  * [Fatigue Life Program Using Strain-life Methods](http://www.dtic.mil/cgi-bin/GetTRDoc?AD=ADA267310)

From FLP, pg. 54:

    '============================  EQUATIONS2  ============================
    '  subroutine to evaluate Morrow's Strain-Life equation
    '======================================================================
    SUB EQUATIONS2
    REM $DYNAMIC

    DIM Yprime AS DOUBLE, Y AS DOUBLE, loopcount AS LONG

    NNf(i) = 10000
    loopcount = 0

    DO
        loopcount = loopcount + 1
        Y = -deltaeps(i) / 2 + ((sigff - sigO(i)) / E) * (2 * NNf(i)) ^ b + epsff *
                (2 * NNf(i)) ^ c
        IF ABS(Y) > .0000000001# THEN
            Yprime = (b * (sigff - sigO(i)) / E) * (2 ^ b) * (NNf(i)) ^ (b- 1) + c
                * epsff * (2 ^ c) * (NNf(i)) ^ (c - 1)
            IF (Y / Yprime < NNf(i)) THEN
                  NNf(i) = NNf(i) - Y / Yprime
              ELSE
                  NNf(i) = NNf(i) / 2
              END IF
          END IF
        LOOP UNTIL (ABS(Y) <= .0000000001#) OR (NNf(i) > 100000000) OR (loopcount=10000)

        usedlife = usedlife + 1 / NNf(i)

        IF loopcount = 10000 THEN PRINT "*"      'indication of convergence dificulties

        END SUB

File: web/app/data/materialsData.json
[
    {
        "label": "Custom...",
        "sigma_subf_prime": null,
        "b": null,
        "epsilon_subf_prime": null,
        "c": null,
        "Epsilon": null
    },
    {
        "label": "Ductile iron",
        "sigma_subf_prime": 209732.4442,
        "b": -0.108094966,
        "epsilon_subf_prime": 0.76015,
        "c": -0.7126,
        "Epsilon": 24800000
    },
    {
        "label": "SAE 1114 (AlFG)",
        "sigma_subf_prime": 1207,
        "b": -0.097,
        "epsilon_subf_prime": 0.85,
        "c": -0.464,
        "Epsilon": 216
    },
    {
        "label": "SAE 1114 (AlFG)",
        "sigma_subf_prime": 1405,
        "b": -0.066,
        "epsilon_subf_prime": 0.88,
        "c": -0.514,
        "Epsilon": 227
    },
    {
        "label": "SAE 1114 (NbFG)",
        "sigma_subf_prime": 999,
        "b": -0.096,
        "epsilon_subf_prime": 0.76,
        "c": -0.462,
        "Epsilon": 220
    },
    {
        "label": "SAE 1114 (NbFG)",
        "sigma_subf_prime": 1228,
        "b": -0.079,
        "epsilon_subf_prime": 0.77,
        "c": -0.508,
        "Epsilon": 217
    },
    {
        "label": "SAE 1114 (VFG)",
        "sigma_subf_prime": 1087,
        "b": -0.102,
        "epsilon_subf_prime": 0.68,
        "c": -0.529,
        "Epsilon": 214
    },
    {
        "label": "SAE 1114 (VFG)",
        "sigma_subf_prime": 1243,
        "b": -0.086,
        "epsilon_subf_prime": 0.88,
        "c": -0.555,
        "Epsilon": 215
    },
    {
        "label": "SAE 1114 (VFG)",
        "sigma_subf_prime": 1117,
        "b": -0.103,
        "epsilon_subf_prime": 0.64,
        "c": -0.581,
        "Epsilon": 220
    },
    {
        "label": "SAE 1038",
        "sigma_subf_prime": 898,
        "b": -0.107,
        "epsilon_subf_prime": 0.77,
        "c": -0.481,
        "Epsilon": 201
    },
    {
        "label": "SAE 1038",
        "sigma_subf_prime": 1051,
        "b": -0.098,
        "epsilon_subf_prime": 0.76,
        "c": -0.44,
        "Epsilon": 219
    },
    {
        "label": "SAE 1038",
        "sigma_subf_prime": 1197,
        "b": -0.097,
        "epsilon_subf_prime": 1.1,
        "c": -0.46,
        "Epsilon": 219
    }
]
